Repository: manas0540/Predection-and-Optimization-of-Tribological-Properties-Using-ML

# Prediction and Optimization of Tribological Properties of Copper–Graphite–TiC Composite under Lubricating Sliding Condition using Machine Learning

## Overview

This project focuses on predicting and optimizing the tribological properties of Copper–Graphite–Titanium Carbide (Cu–Gr–TiC) composites under lubricated sliding conditions using Machine Learning techniques.

The study combines experimental tribological data with machine learning models to accurately predict:

* Wear Rate (WR)
* Coefficient of Friction (COF)

This approach reduces the need for costly and time-consuming experimental trials while accelerating material design and optimization.

---

## Problem Statement

Traditional tribological experimentation requires extensive laboratory testing, resources, and time.

The objective of this work is to develop data-driven predictive models capable of estimating wear behavior and friction characteristics of Cu–Gr–TiC composites using process and material parameters.

---

## Dataset Features

### Input Features

| Feature          | Description                          |
| ---------------- | ------------------------------------ |
| Load             | Applied Load (N)                     |
| Sliding Distance | Sliding Distance (m)                 |
| TiC Content      | Titanium Carbide Reinforcement (wt%) |

### Target Variables

| Target                        | Description                            |
| ----------------------------- | -------------------------------------- |
| Wear Rate (WR)                | Material wear during sliding           |
| Coefficient of Friction (COF) | Frictional resistance between surfaces |

---

## Methodology

The complete workflow followed in this project:

1. Data Collection
2. Data Cleaning and Preprocessing
3. Exploratory Data Analysis (EDA)
4. Correlation Analysis
5. Train-Test Split
6. Model Training
7. Hyperparameter Tuning
8. Model Evaluation
9. Prediction and Optimization

---

## Machine Learning Models Used

### Artificial Neural Network (ANN)

* Hidden Layer Architecture: **64-32-16**
* Activation Function: **ReLU**
* Learning Rate: **0.001**
* Optimizer: **Adam**

### Random Forest Regression (RF)

* Ensemble-based regression model
* Robust against noisy data
* Reduces overfitting using multiple decision trees

### K-Nearest Neighbors (KNN)

* Distance-based regression algorithm
* Simple and interpretable
* Makes predictions using nearest neighboring samples

---

# Exploratory Data Analysis (EDA)

### Key Observations

* Load showed a strong positive correlation with Wear Rate (**+0.80**).
* Load showed a strong positive correlation with COF (**+0.77**).
* Increasing TiC content reduced Wear Rate.
* TiC reinforcement improved tribological performance.
* Load was identified as the most influential parameter affecting both responses.

---

## Evaluation Metrics

| Metric   | Description                    |
| -------- | ------------------------------ |
| MAE      | Mean Absolute Error            |
| RMSE     | Root Mean Square Error         |
| R² Score | Coefficient of Determination   |
| MAPE     | Mean Absolute Percentage Error |

---

# Results

## Wear Rate Prediction Performance

| Model         | MAE    | RMSE   | R² Score   | MAPE (%) |
| ------------- | ------ | ------ | ---------- | -------- |
| ANN           | 0.1056 | 0.1316 | 0.6497     | 11.31    |
| Random Forest | 0.0799 | 0.1004 | 0.7959     | 10.06    |
| KNN           | 0.0855 | 0.0967 | 0.8106     | 10.70    |
| SVR           | 0.0592 | 0.0742 | **0.8887** | **6.24** |

### Best Wear Rate Model

**Support Vector Regression (SVR)**

* R² Score = **0.8887**
* RMSE = **0.0742**
* MAPE = **6.24%**

---

## Coefficient of Friction (COF) Prediction Performance

| Model         | MAE      | RMSE     | R² Score   | MAPE (%) |
| ------------- | -------- | -------- | ---------- | -------- |
| ANN           | 0.000871 | 0.001349 | **0.9619** | **2.79** |
| Random Forest | 0.002805 | 0.003176 | 0.7888     | 8.41     |
| SVR           | 0.002201 | 0.002776 | 0.8387     | 6.44     |
| KNN           | 0.003169 | 0.003671 | 0.7177     | 9.53     |

### Best COF Model

**Artificial Neural Network (ANN)**

* R² Score = **0.9619**
* RMSE = **0.001349**
* MAPE = **2.79%**

---

# Point-by-Point Prediction Comparison
The figure compares experimental values with machine learning predictions across all 27 experimental runs.

### Wear Rate Prediction

* SVR achieved the highest prediction accuracy with an **R² score of 0.8887**.
* SVR closely followed the experimental trend even at peak and valley regions.
* Random Forest and KNN captured the overall trend but showed larger deviations.
* ANN exhibited the lowest Wear Rate prediction accuracy.

### COF Prediction

* ANN achieved the highest prediction accuracy with an **R² score of 0.9619**.
* Predicted values closely matched the experimental values across all runs.
* RF and SVR performed reasonably well.
* KNN showed larger deviations at extreme values.

---

File: Dataset.csv
,load,distance,comp,wear rate  ,cof
,N,m,wt.%,x 10-4 mm3.m-1,
,,,,,
,30,4000,1.5,1.08,0.029
,30,6000,1.5,0.79,0.033
,30,8000,1.5,0.65,0.035
,50,4000,1.5,1.23,0.036
,50,6000,1.5,1.09,0.039
,50,8000,1.5,0.92,0.042
,70,4000,1.5,1.58,0.0408
,70,6000,1.5,1.42,0.045
,70,8000,1.5,1.22,0.0473
,30,4000,3,0.83,0.0265
,30,6000,3,0.59,0.028
,30,8000,3,0.51,0.03
,50,4000,3,1.13,0.032
,50,6000,3,0.99,0.034
,50,8000,3,0.75,0.0362
,70,4000,3,1.35,0.038
,70,6000,3,1.27,0.039
,70,8000,3,1.14,0.041
,30,4000,4.5,0.68,0.024
,30,6000,4.5,0.5,0.025
,30,8000,4.5,0.45,0.0268
,50,4000,4.5,0.92,0.0292
,50,6000,4.5,0.81,0.0312
,50,8000,4.5,0.68,0.032
,70,4000,4.5,1.2,0.034
,70,6000,4.5,1.09,0.0352
,70,8000,4.5,0.98,0.037
